Repository: TheJacksonLab/ReactivityRatios

# Reactivity Ratio Calculation Toolkit

A comprehensive toolkit for calculating reactivity ratios in copolymerization reactions and generating transition state geometries.

## Overview

This toolkit provides a workflow for analyzing monomer reactivity ratios and generating transition state geometries for copolymerization reactions. It leverages RDKit for molecular manipulation and XTB for geometry optimization, offering a streamlined approach to studying polymerization kinetics.

## Features

- Process monomer SMARTS patterns from CSV data
- Generate dimer geometries for transition states and products
- Create comprehensive reaction dictionaries mapped by InChI keys
- Perform constrained geometry optimizations using XTB
- Configurable bond lengths for different reaction stages

## Directory Structure

```
└── Nick/
    ├── data/                   # Input data files
    │   └── monomer_react_ratio_smarts.csv  # Monomer data with SMARTS patterns
    ├── utils/                  # Utility modules
    │   ├── __init__.py         # Package initialization
    │   ├── chem_data.py        # Chemical data utilities
    │   ├── formatter.py        # CSV validation utilities
    │   ├── molFF.py            # Molecular force field calculations
    │   └── smarts_manipulation.py  # SMARTS pattern processing

## File Formats

### Output Files

- XYZ geometry files in the output directory
- Pickle files containing:
  - InChI key to SMILES mapping
  - Reaction information dictionary
  - InChI key to SMARTS mapping

# Dataset Generation for Reactivity Ratios

This directory contains tools and data for generating a structured dataset of polymer reactivity ratios from the Polymer Handbook using OCR processing and chemical compound recognition.

## Overview

The dataset generation pipeline processes OCR-extracted content from the Polymer Handbook to create a machine-readable dataset of reactivity ratio parameters. The main challenge is converting chemical compound names to standardized SMILES notation while validating their polymerization capability.

## Directory Structure

```
dataset_gen/
├── compound_recognizer.py      # Main processing script
├── setting.json               # API credentials configuration
├── dictable.pkl              # Cached chemical name-to-SMILES mappings
├── Handbook_wSMILES.csv      # Final processed dataset
├── Handbook_wSMILES.log      # Processing log of successful entries
├── Handbook_wSMILES_err.log  # Error log of unprocessed entries
├── OCR/                      # OCR processing results
│   ├── Handbook_res_filtered.md    # Filtered OCR input data
│   ├── Handbook_res.md            # Complete OCR results
│   ├── Reactivity_Ratio_Handbook/ # Source PDF files
│   ├── Handbook_res/              # Detailed OCR processing results
│   ├── filter.sh                  # OCR filtering script
│   └── README.md                  # OCR processing documentation
└── README.md                 # This file
```

## Key Files

### Core Processing Files

- **`compound_recognizer.py`** - Main script that processes OCR data and converts chemical names to SMILES notation. Uses multiple chemical identification services (CIRpy, Google Custom Search + PubChem) with intelligent fallback strategies.

- **`setting.json`** - Configuration file containing Google Custom Search API credentials needed for chemical compound identification.

- **`dictable.pkl`** - Persistent cache of chemical name-to-SMILES mappings to avoid redundant API calls and improve processing speed.

### Input/Output Files

- **`OCR/Handbook_res_filtered.md`** - Pre-filtered OCR-extracted table data from the Polymer Handbook serving as input for compound recognition.

- **`Handbook_wSMILES.csv`** - Final processed dataset containing reactivity ratio data with validated SMILES structures for both monomers.

### Log Files

- **`Handbook_wSMILES.log`** - Processing log containing successfully processed entries in pipe-delimited format.

- **`Handbook_wSMILES_err.log`** - Error log containing entries that could not be processed, useful for manual review and dataset improvement.

## Workflow

1. **OCR Processing** (in `OCR/` directory): Convert PDF handbook pages to markdown using Marker-PDF tool
2. **Data Filtering**: Filter OCR results to extract table rows with reactivity ratio information
3.

## Data Quality Notes

Several factors affect dataset consistency:

1. **Web Search Variability**: Google search results can change over time, leading to different compound identifications across runs.

2. **Incomplete Processing**: Some chemical names cannot be automatically recognized and require manual curation (logged in error files).

3. **Filtering Differences**: Additional filtering steps (metal-containing compounds, fragmented molecules) may be applied downstream, causing discrepancies between raw processing logs and final datasets.

4. **OCR Errors**: Line breaks and formatting issues in OCR data are handled heuristically but may still cause processing failures.

File: dataset_gen/Handbook_wSMILES_err.log (part 1 of 4)
| Monomer 1 | Monomer 2 | r1 | ±95% | r2 | ±95% | Conv. | Refs. |
| --- | --- | --- | --- | --- | --- | --- | --- |
| Acenaphthalene | Acrylate, (-)-menthyl |  |  |  |  | Y | 645 |
| Acenaphthalene | Pyrrolidone, N-vinyl- |  |  |  |  | N | 326 |
| Acenaphthalene | Pyrrolidone, N-vinyl- |  |  |  |  | N | 326 |
| 2-(4-methoxy) |  |  |  |  |  |  |  |
| Acetanilide, 4-(2-methacryloyloxy)- | Methacrylate, 2-hydroxyethyl | 0.67 |  | 1.39 |  |  | 1096 |
| ethyloxy) |  |  |  |  |  |  |  |
| Acetanilide, 4-(2-methacryloyloxy)- | Methacrylate, 2-hydroxyethyl | 0.87 |  | 1.19 |  |  | 1096 |
| hexyloxy) |  |  |  |  |  |  |  |
| Acetanilide, 4-(methacryloyloxy)- | Methacrylate, 2-hydroxyethyl | 1.94 |  | 0.78 |  |  | 1096 |
| Acetylene, phenyl- | Pyridine, 2-vinyl- |  |  |  |  | Y | 192 |
| Monomer 1 | Monomer 2 | r1 | ±95% | r2 | ±95% | Conv. | Refs. |
| --- | --- | --- | --- | --- | --- | --- | --- |
| Acrylate, methyl | Cinnamate, dibutylchlorotin | 1.65 |  | -0.2 |  |  | 659 |
| Acrylate, methyl | Ethylene |  |  |  |  | N | 41 |
| Acrylate, methyl | Isoprene, 3-acetoxy- | 0.27 |  | 5.71 |  |  | 770 |
| Acrylate, methyl | Isopropenyl, 3-1-cyclohexenyl, acetate | 0.37 |  | 0.57 |  |  | 770 |
| Acrylate, methyl | Methacrylate, ferrocenylmethyl | 1.4 | 0.35 | 0.042 | 0.085 | Y | 293 |
| Acrylate, methylAcrylate, methyl | Methacrylate, methylMethacrylate, t-butyl dimethylsilyl | 0.40.288 | 0.120.057 | 2.151.07 | 0.040.21 | NY | 3241069 |
|  | 4,4-dimethyl |  |  |  |  |  |  |
| Acrylate, methyl | Oxazoline, 2-,4-acryloxy-methyl-2,4-dimethyl | 0.29 |  | 0.11 |  |  | 596 |
| Acrylate, methyl | Oxazoline, 2-,4-methacryl-oxy-2,4-dimethyl | 0.4 |  | 0.56 |  |  | 596 |
|  |  |  |  |  |  |  |  |
| Acrylate, methyl | Oxazolinium, 2-, tetrafluoro-borate, 3-methyl | 0.552 | 0.043 | 0.344 | 0.105 | Y | 877 |
| Acrylate, methyl | Propenyl, 2-chloro-, acetate | 0.7 |  | 0 |  |  | 445 |
|  | Pyridine, 2-methyl-5-vinyl- | 0.18 | 0.05 | 1 | 0.3 | N | 232 |
| Acrylate, methyl | Pyrrolidone, 1-benzyl-3-methylene-5-methyl | 0.125 | 0.025 | 1.58 | 0.24 | Y | 633 |
| Monomer 1 | Monomer 2 | r1 ±95% | r2 ±95% | Conv. | Refs. |  |  |
| --- | --- | --- | --- | --- | --- | --- | --- |
| Vinyl ethyl sulfide | Methacrylate, methyl | 0.3 | 2.7 |  |  |  | 507 |
| Vinyl ethyl sulfide | Styrene | 0.25 | 6 |  |  |  | 507 |
| Vinyl ethyl sulfoxide | Styrene | 0.1 | 6 |  |  |  | 286 |
| Vinyl ethylene glycol glycidyl ether | Pyrrolidone, N-vinyl- | 0.06 | 1.4 |  |  |  | 369 |
| Vinyl ethylene glycol glycidyl ether | Pyrrolidone, N-vinyl- | 0.06 | 1.4 |  |  |  | 818 |
| Vinyl fluoride | Acrylate, butyl | 0.01 | 19 |  |  |  | 604 |
| Vinyl fluoride | Acrylate, butyl | 0.01 | 19 |  |  |  | 606 |
| Vinyl fluoride | Acrylate, methyl | 0.01 | 43 |  |  |  | 604 |
| Vinyl fluoride | Acrylate, methyl | 0.01 | 43 |  |  |  | 606 |
| Vinyl fluoride | Acrylonitrile | 0.005 | 44 |  |  |  | 528 |
| Vinyl fluoride | Acrylonitrile | 1 | 24 |  |  |  | 590 |
| Vinyl fluoride | Ethylene | 0.3 | 1.7 |  |  |  | 590 |
| Vinyl fluoride | Ethylene, chlorotrifluoro- | 0.8 | 1.2 |  |  |  | 406 |
| Vinyl fluoride | Vinyl acetate | 0.25 | 3.5 |  |  |  | 755 |
| Vinyl fluoride | Vinyl chloride | 0.05 | 11 |  |  |  | 590 |
| Vinyl fluoride | Vinyl chloride | 0.11 | 11.6 |  |  |  | 755 |
| Vinyl fluoride | Vinylidene chloride | 0.16 | 6 |  |  |  | 607 |
| Vinyl formate | Allyl chloride | 0.57 | 0.78 |  |  |  | 438 |
| Vinyl formate | Vinyl acetate | 0.68 | 1.41 |  |  |  | 401 |
| Vinyl isobutyl ether | Acrylate, 2-chloroethyl | 0 | 2.24 |  |  |  | 790 |
| Vinyl isobutyl ether | Maleate, diethyl | 0 | 0.17 |  |  |  | 640 |
| Vinyl isobutyl ether | Styrene | 0.01 | 50 |  |  |  | 490 |
| Vinyl isobutyl ether | Vinylene carbonate | 0.18 | 0.16 |  |  |  | 322 |
| Vinyl isobutyl ether | Fumarate, diethyl | 0 | 0.52 |  |  |  | 640 |
| Monomer 1 | Monomer 2 | r1 | ±95% | r2 | ±95% | Conv. | Refs. |
| --- | --- | --- | --- | --- | --- | --- | --- |
|  | 4-piperidinyl |  |  |  |  |  |  |
| Vinyl methyl ketone | Triazine, 4,6-diamino-2-vinyl- | 0.17 | 0.11 | 1.35 | 0.68 | Y | 243 |
| Vinyl methyl ketone | Vinyl acetate |  |  |  |  | Y | 91 |
| Vinyl methyl sulfide | Vinylene carbonate | 7.72 | 1.68 | -0.08 | 0.17 | Y | 120 |
| Vinyl mono-ethyleneglycol ether | Methacrylate, glycidyl | 0 |  | 4.41 |  |  | 780 |
| Monomer 1 | Monomer 2 | r1 | ±95% | r2 | ±95% | Conv. | Refs. |
| --- | --- | --- | --- | --- | --- | --- | --- |
| Vinyl p-benzylethylcarbinol | Acrylate, butyl | 0.4 |  | 0.17 |  |  | 591 |
| Vinyl p-benzylethylcarbinol | Acrylate, methyl | 0.48 |  | 0.18 |  |  | 591 |
| Vinyl p-benzylethylcarbinol | Acrylonitrile | 0.31 |  | 0.04 |  |  | 591 |
| Vinyl p-benzylmethylcarbinol | Acrylonitrile | 0.54 | 0.2 | 0.11 | 0.17 | N | 48 |
| Vinyl p-benzylmethylcarbinol | Methacrylate, methyl | 0.98 | 0.28 | 0.24 | 0.26 | Y | 48 |
| Vinyl p-benzylmethylcarbinol | Styrene | 0.94 | 0.15 | 0.98 | 0.32 | Y | 48 |
| Vinyl p-benzylmethylcarbinol | Styrene, p-chloro- | 1 |  | 1 |  | Y | 48 |
| Monomer 1 | Monomer 2 | r1 | ±95% | r2 | ±95% | Conv. | Refs. |
| --- | --- | --- | --- | --- | --- | --- | --- |
| Vinyl propionate | Butadiene, 2-chloro- |  |  |  |  | N | 247 |
| Vinyl thiolacetate | Vinylene carbonate | 13.57 | 1.04 | 0.041 | 0.01 | Y | 186 |
| Vinyl trimethylammonioethyl ether iodide | N-Vinylpyrrolidone | 0 | 0.02 | 11.6 | 0.03 |  | 1037 |
| Vinyl, 2-, 2-methyl-4,4,6,6-tetraphenyl-cyclotrisiloxane | Styrene | 0.8 |  | 0.11 |  |  | 626 |
| Vinylanthracene, 9- | Acrylate, butyl | 0.126 | 0.054 | 3.717 | 0.046 | Y | 123 |
| Vinylanthracene, 9- | Acrylate, ethyl | 0.295 | 0.056 | 3.498 | 0.041 | Y | 123 |
| Vinylanthracene, 9- | Acrylate, methyl | 0.08 | 0.092 | 2.998 | 0.067 | Y | 123 |
| Vinylanthracene, 9- | Methacrylate, methyl | 0.117 | 0.043 | 4.068 | 0.04 | Y | 123 |
| Vinylanthracene, 9- | Styrene | 0.25 |  | 2.12 |  |  | 123 |
| Vinylanthracene, 9- | Styrene | 0.3 |  | 2.12 |  |  | 48 |
| Vinylbenzoate, p-, sodium | Acrylonitrile | 0.23 | 0.34 | 0.174 | 0.04 | Y | 175 |
| Monomer 1 | Monomer 2 | r1 | ±95% | r2 | ±95% | Conv. | Refs. |
| --- | --- | --- | --- | --- | --- | --- | --- |
| Vinylbenzoic acid, p- | Acrylonitrile | 1.63 | 0.42 | 0.06 | 0.009 | Y | 175 |
| Vinylbenzoic acid, p- | Methacrylate, methyl | 1.16 | 0.3 | 0.398 | 0.097 | Y | 266 |
| Vinylbenzoic acid, p- | Styrene | 1.029 | 0.06 | 0.282 | 0.011 | Y | 266 |
| Vinylene carbonate | Acrylamide | 0.05 |  | 13.8 |  |  | 387 |
| Vinylene carbonate | Acrylonitrile | 0.08 |  | 14.9 |  |  | 579 |
| Vinylene carbonate | Methacrylate, methyl | -0.04 | 0.85 | 126 | 298 | Y | 103 |
| Vinylene carbonate | Pyrrolidone, N-vinyl- | 0.056 | 0.059 | 1.08 | 0.11 | Y | 103 |
| Vinylene carbonate | Styrene | 3.16 |  | 411 |  | Y | 103 |
| Vinylene carbonate | Styrene | -0.73 | 0.98 | 21.03 | 23.45 | Y | 120 |
| Vinylene carbonate | Vinyl acetate | 0.3 | 0.3 | 3.2 | 0.62 | Y | 103 |
| Vinylene carbonate | Vinyl acetate | 0.27 |  | 3 |  |  | 103 |
| Vinylene carbonate | Vinyl acetate | 0.05 | 0.16 | 7.16 | 0.64 | Y | 120 |
| Vinylene carbonate | Vinyl acetate | 0.13 |  | 7.3 |  |  | 120 |
| Vinylene carbonate | Vinyl acetate | 0.044 | 0.039 | 3.83 | 0.18 | Y | 144 |
| Vinylene carbonate | Vinyl acetate | 0.08 | 0.11 | 3.92 | 0.32 | Y | 90 |
| Vinylene carbonate | Vinyl chloride | 0.03 | 0.12 | 4.82 | 0.49 | Y | 103 |
| Vinylene carbonate | Vinyl chloride | 0.069 | 0.068 | 15.38 | 1.44 | Y | 319 |
| Vinylene carbonate | Vinyl chloride | 0 | 0.22 | 17.81 | 7.84 | Y | 319 |
| Vinylene carbonate | Vinyl isobutyl ether | 0.16 |  | 0.18 |  |  | 322 |
| Vinylene carbonate | Vinyl 1-menthyl ether | 0.14 | 1.91 | 0.25 | 3.32 | Y | 750 |
| Vinylene carbonate | Vinyl methyl sulfide | -0.08 | 0.17 | 7.72 | 1.68 | Y | 120 |
| Vinylene carbonate | Vinyl thiolacetate | 0.041 | 0.01 | 13.57 | 1.04 | Y | 186 |
| Vinylethynyl-4-piperidinol, 1,2,5-trimethyl-4- | Acrylonitrile | 0.38 |  | 0.08 |  |  | 783 |
| Vinylethynyl-4-piperidinol, 1,2,5-trimethyl-4- | Methacrylic acid | 0.05 |  | 0.4 |  |  | 734 |
| Vinylferrocene | Acrylonitrile | 0.15 |  | 0.16 |  |  |  |
| Monomer 1 | Monomer 2 | r1 | ±95% | r2 | ±95% | Conv. | Refs. |
| --- | --- | --- | --- | --- | --- | --- | --- |
| Vinylidene chloride | Allylstearamide, N- | 5.22 | 0.15 | -0.24 | 0.19 | Y | 119 |
| Vinylidene chloride | Crotonaldehyde |  |  | 0 |  |  | 405 |
| Vinylidene chloride | Maleate, diethyl | 12.5 |  |  |  |  | 3 |
| Vinylidene chloride | Propenyl 2-methyl, acetate | 2.4 |  | 0 |  |  | 470 |
| Vinylidene chloride | Tetrazole, 2-methyl-5-(4'-vinyl)phenyl- | 0.13 |  | 1.9 |  |  | 583 |
| Monomer 1 | Monomer 2 | r1 | ±95% | r2 | ±95% | Conv. | Refs. |
| --- | --- | --- | --- | --- | --- | --- | --- |
| Vinylidene cyanide | Butadiene, 2-chloro- |  |  |  |  | Y | 82 |
| Vinylidene cyanide | Ethylene, dichloro-, cis- |  |  |  |  | Y | 82 |
| Vinylidene cyanide | Ethylene, dichloro-, cis- |  |  |  |  | Y | 82 |
| Vinylidene cyanide | Maleic anhydride |  |  |  |  | Y | 82 |
| Vinylmethylphenylsulfonium tetrafluoroborate | Acrylamide | 0.1 |  | 3.4 |  |  | 793 |
| Vinylmethylphenylsulfonium tetrafluoroborate | Acrylonitrile | 0.1 |  | 2.2 |  |  | 793 |
| Vinylphenylisocyanate, p- | Vinyl chloride | 11.9 |  | 0.1 |  |  | 777 |
| Vinylphenylpropanol, 2-p- | Styrene | 0.41 | 0.4 | 0.48 | 0.3 | Y | 72 |
| Monomer 1 | Monomer 2 | r1 | ±95% | r2 | ±95% | Conv. | Refs. |
| --- | --- | --- | --- | --- | --- | --- | --- |
| Vinyltrimethylsilane | Styrene |  |  |  |  | Y | 482 |
| Monomer 1 | Monomer 2 | r1 | ±95% | r2 | ±95% | Conv. | Refs. |
| --- | --- | --- | --- | --- | --- | --- | --- |
| Acrylate, methyl | Styrene, p-1-(2-hydroxybutyl)- | 0.18 |  | 0.48 |  |  | 548 |
| Acrylate, methyl | Vinyl butylsulfonate | 4.14 |  |  |  |  | 185 |
| Acrylate, methyl | Vinyl cymantrene | 0.46 | 0.14 | 0.211 | 0.067 | Y | 354 |
| Acrylate, methyl | Vinyl, 2-bromo-, ethyl ether | 16.83 | 2.34 | -0.79 | 0.32 | Y | 194 |
| Acrylate, methyl | Vinyl, p-, benzylethylcarbinol | 0.18 |  | 0.48 |  |  | 591 |
| Acrylate, methyl | Vinylanthracene, 9- | 2.998 | 0.067 | 0.08 | 0.092 | Y | 123 |
| Acrylate, octadecyl | Styrene | 0.18 |  | 0.44 |  |  |  |
|  |  |  |  |  |  |  | 290 |
| Monomer 1 | Monomer 2 | r1 | ±95% | r2 | ±95% | Conv. | Refs. |
| --- | --- | --- | --- | --- | --- | --- | --- |
| Acrylate, sodium | Vinyl acetate |  |  |  |  | Y | 37 |
| Acrylate, thio- butyl | Styrene | 0.421 | 0.17 | 0.439 | 0.14 |  | 806 |
| Acrylate, thio-, ethyl | Styrene | 0.291 | 0.075 | 0.18 | 0.038 |  | 806 |
| Acrylate, thio-, tert-butyl | Styrene | 0.368 | 0.055 | 0.157 | 0.034 |  | 806 |
| Acrylate, trifluoro-, methyl | Vinyl acetate | 0 |  | 0.24 |  |  |  |
| Acrylic acid | Acrylic acid, N-acetyl-a-amino- | 1.41 |  | 0.49 |  |  | 661 |
| Acrylic acid | Propenyl, 2-chloro-, acetate | 1 |  | 0 |  |  | 445 |
| Acrylic acid | Propylene |  |  |  |  | Y | 183 |
| Acrylate, p-bromophenyl; Methacrylate, methyl; Acrylate, trifluoro-, methyl; Vinyl acetate; Acrylic acid; Acrylamide; Acrylic acid; Acrylamide; Acrylic acid; Acrylate, pentachlorophenyl; Acrylic acid; N-Vinylimidazole | 0.191; 0; 1.644; 0.29; 0.82; 1.932 | 0.014; 0; 0.069; 0.077 | 0.926; 0.24; 0.445; 1.06; 1.12; 0.187 | 0.056; 0.075; 0.025 | Y; Y; Y | 1074; 595; 598; 278; 869; 900; 879 |  |
| Acrylic acid | Vinyl chloride | 6.69 |  |  |  |  |  |
| Monomer 1 | Monomer 2 | r1 | ±95% | r2 | ±95% | Conv. | Refs. |
| --- | --- | --- | --- | --- | --- | --- | --- |
| Acrylic acid, N-acetyl-a-amino | Acrylic acid | 0.49 |  | 1.41 |  |  | 661 |
| Acrylic acid, N-acetyl-a-amino- | Styrene | 0.44 |  | 0.91 |  |  | 661 |
| Acrylonitrile | Acrylate, 2-nitrobutyl | 0.67 | 0.25 | 1.76 | 0.69 | N | 234 |
| Monomer 1 | Monomer 2 | r1 | ±95% | r2 | ±95% | Conv. | Refs. |
| --- | --- | --- | --- | --- | --- | --- | --- |
| Acrylonitrile | Acrylate, cis-(3-cyano-, methyl |  |  |  |  | N | 1034 |
| Acrylonitrile Acrylonitrile | Allyl acetate Allyl alcohol | 6.57 | 2.11 | -0.09 | 0.12 | Y N | 108 108 |
| Acrylonitrile | Allylstearamide, N- | 3.79 | 0.28 | 0.03 | 0.27 | Y | 119 |
| Acrylonitrile Acrylonitrile | Butadiene Butadiene | 0.06 0.03 | 0.02 | 0.1 0.2 | 0.01 | N | 501 66 |
| Acrylonitrile | Butene-1, 4-cyclohexyl- | 5.03 | 0.76 | 0.014 | 0.055 | Y | 24 |
| Monomer 1 | Monomer 2 | r1 | ±95% | r2 | ±95% | Conv. | Refs. | Monomer 1 | Monomer 2 | r1 | ±95% | r2 | ±95% | Conv. | Refs. |
| --- | --- | --- | --- | --- | --- | --- | --- | --- | --- | --- | --- | --- | --- | --- | --- |
| Acrylonitrile | Cinnamate, a-cyano-, ethyl | 12.6 | 2.3 | -0.18 | 0.15 | Y | 310 | Acrylonitrile | Cinnamonitrile | 8.46 | 0.37 | 0.36 | 0.1 | Y | 310 |
| Acrylonitrile | Cinnamonitrile, a-cyano- | 8.53 |  | 0.6 |  | Y | 310 | Acrylonitrile | Citraconimide, N-methyl- | 0.53 | 0.6 |  |  |  | 460 |
| Acrylonitrile | Crotonaldehyde | 8 | 0 |  |  |  | 429 | Acrylonitrile | Crotonaldehyde | 25 | 0.01 |  |  |  | 504 |
| Acrylonitrile | Crotonate, a-chloro-, ethyl | 9.53 | 0 |  |  |  | 785 | Acrylonitrile | Crotonate, a-cyano-, ethyl | 11.4 | 0.06 |  |  |  | 785 |
| Acrylonitrile | Crotonate, a-methoxy-, methyl | 1 | 0 |  |  |  | 785 | Acrylonitrile | Crotonate, a-methyl-, methyl | 2.97 | 0 |  |  |  | 785 |
| Acrylonitrile | Crotonate, a-acetyl-, methyl | 8.68 | 0 |  |  |  | 785 | Acrylonitrile | Crotonate, a-carboethoxy-, ethyl | 18.7 | 0 |  |  |  | 785 |
| Acrylonitrile | Crotonate, ethyl | 25.2 | 0 |  |  |  | 785 | Acrylonitrile | Crotonic acid | 21 | 0 |  |  |  | 402 |
| Acrylonitrile | Cyclopentene, 4-, -1,3-dione | 3.02 | 0.71 | 0.04 | 0.058 | Y | 95 | Acrylonitrile | Cyclopropene, 3,3-dimethoxy- | 1.424 | 0.038 | 0.245 | 0.037 | Y | 838 |
| Acrylonitrile | Diallyl phthalate | 4.23 | 0.15 | 0.04 | 0.012 | Y | 153 | Acrylonitrile | Diallyl phthalate | 2.78 | 0.52 | 0.037 | 0.031 | Y | 153 |
| Acrylonitrile | Ethylene | 7 | 0 |  |  |  | 415 | Acrylonitrile | Ethylene, 1,1-diphenyl- | 0.05 | 0.01 | -0.02 | 0.01 | N | 143 |
| Acrylonitrile | Ethylene, tetrachloro- | 456 | 0 |  |  |  | 571 | Acrylonitrile | Ethylene, tetrachloro- | 470 | 0 |  |  |  | 59 |
| Acrylonitrile | Ethylene, trichloro- | 67 | 0 |  |  |  | 470 | Acrylonitrile | Ethylene, trichloro- | 62.1 | 0 |  |  |  | 572 |
| Acrylonitrile | Fumarate, diisopropyl | 16 | 0.2 |  |  |  | 1038 | Acrylonitrile | Fumarate, diethyl | 8 | 0 |  |  |  | 470 |
| Acrylonitrile | Fumarate, diethyl | 10 | 0.1 |  |  |  | 640 | Acrylonitrile | Hexatriene, tetrachloro- | 0.234 | 0.05 | 4.01 | 1.25 | Y | 640 |
| Acrylonitrile | Hexene-1 | 2.07 | -1.08 |  |  | Y | 60 | Acrylonitrile | Indene | 0.281 | 0.05 | 0.09 | 0.25 | Y | 360 |
| Acrylonitrile | Indene | 0.29 | 0.12 | 0.07 | 0.24 | Y | 360 | Acrylonitrile | Isobutylene | 1.295 | 0.008 | 0 | 0.002 | Y | 21 |
| Acrylonitrile | Isobutylene | 0.98 | 0.25 | 0.02 | 0.38 | Y | 211 | Acrylonitrile | Isobutylene | 1.02 | 0 |  |  |  | 484 |
| Acrylonitrile | Isoprene | 0.03 | 0.45 |  |  |  | 417 | Acrylonitrile | Isopropenyl methyl ketone | 0.3 | 1.2 |  |  |  | 490 |
| Acrylonitrile | Isopropenyl methyl ketone | 0.36 | 0.7 |  |  |  | 542 | Acrylonitrile | Isopropenylisocyanate | 0.24 | 0.1 |  |  |  | 434 |
| Acrylonitrile | Itaconic acid | 0.59 | 0.34 | 0.86 | 0.74 | Y | 164 | Acrylonitrile | Itaconic anhydride | 0.034 | 0.014 | 4.83 | 0.33 | Y | 365 |
| Acrylonitrile | Maleate, diethyl | 12 | 0 |  |  |  | 470 | Acrylonitrile | Maleate, diethyl | 20 | 0 |  |  |  | 640 |
| Acrylonitrile | Maleic anhydride | 6 | 0 |  |  |  | 470 | Acrylonitrile | Maleimide, N-(2-bromophenyl)- | 2.029 | 0.214 | 0.338 | 0.045 | Y | 863 |
| Acrylonitrile | Maleimide, N-(2-chlorophenyl)- | 0.956 | 0.095 | 1.078 | 0.048 | Y | 863 | Acrylonitrile | Maleimide, N-(4-chlorophenyl)- | 0.972 | 0.112 | 0.743 | 0.048 | Y | 863 |
| Acrylonitrile | Maleimide, N-2-bromophenyl- | 2.02 | 0.205 | 0.348 | 0.044 | Y | 915 | Acrylonitrile | Maleimide, N-2-chlorophenyl- | 0.955 | 0.095 | 1.08 | 0.048 | Y | 915 |
| Acrylonitrile | Maleimide, N-4-chlorophenyl- | 0.972 | 0.112 | 0.743 | 0.048 | Y | 915 | Acrylonitrile | Maleimide, N-octadecyl- | 2.482 | 0.119 | 0.389 | 0.023 | Y | 863 |
| Acrylonitrile | Maleimide, N-octadecyl- | 2.46 | 0.115 | 0.39 | 0.023 | Y | 915 | Acrylonitrile | Methacrylamide, N-(p-chlorophenyl)- | 0.399 | 0.019 | 0.627 | 0.051 | Y | 352 |
| Acrylonitrile | Methacrylamide, N-(p-methoxyphenyl)- | 0.337 | 0.019 | 0.559 | 0.048 | Y | 352 | Acrylonitrile | Methacrylamide, N-(p-methylphenyl)- | 0.336 | 0.026 | 0.549 | 0.06 | Y | 352 |
| Acrylonitrile | Methacrylamide, N-(p-nitrophenyl)- | 0.37 | 0.14 | 2.34 | 1.07 | Y | 352 | Acrylonitrile | Methacrylamide, N-phenyl- | 0.381 | 0.085 | 0.71 | 0.19 | Y | 352 |
| Acrylonitrile | Methacrylate, 2,2,6,6-tetramethyl- | 0.02 | 14 |  |  |  | 664 | 4-piperidinyl |  |  |  |  |  |  |  |
| Acrylonitrile | Methacrylate, | 0.38 | 1.89 |  |  |  | 600 | 2-(N,N-dimethylcarbamoyloxy)ethyl |  |  |  |  |  |  |  |
| Acrylonitrile | Methacrylate, 2-bromoethyl | 0.31 | 2.38 |  |  |  | 657 | Acrylonitrile | Methacrylate, 2-chloroethyl | 0.14 | 1.3 |  |  |  | 382 |
| Acrylonitrile | Methacrylate, 2-hydroxyethyl | 0.2 | 1 |  |  |  | 689 | Acrylonitrile | Methacrylate, 2-naphthyl | 0.15 | 0.2 | 1.17 | 0.2 | Y | 611 |
| Acrylonitrile | Methacrylate, 2-naphthyl | 0.094 | 0.099 | 1.02 | 0.19 | Y | 611 |  |  |  |  |  |  |  |  |
| Monomer 1 | Monomer 2 | r1 | ±95% | r2 | ±95% | Conv. | Refs. |
| --- | --- | --- | --- | --- | --- | --- | --- |
| Acrylonitrile | Methacrylate, ferrocenylmethyl | 0.15 | 0.04 | 0.82 | 0.42 | Y | 325 |
| Acrylonitrile | Methacrylate, potassium 18-crown-6-ether | 0.07 | 0.006 | 0.175 | 0.018 | Y | 808 |
|  |  |  |  |  |  |  |  |
| Acrylonitrile Acrylonitrile | Methacryloyl chloride Methacryloyl acetone | 0.35 0.01 | 0.004 | 2.8 3.74 | 0.22 | Y | 580 339 |
| Acrylonitrile Acrylonitrile | Norbornadiene Norbornadiene | 0.48 0.66 | 0.27 0.01 | 0.05 0.44 | 0.23 0.05 | N N | 267 69 |
| Acrylonitrile | Oct-1-ene, 6,6-dimethyl-4,8-dioxaspiro | 0.985 | 0.675 | 1.484 | 1.078 | Y | 838 |
| Acrylonitrile | Oxazoline, 2-,2-isopropenyl-,4-dimethyl | 0.24 |  | 1.83 |  |  | 596 |
|  |  |  |  |  |  |  |  |
| Acrylonitrile | Oxazoline, 2-,4-methacryloxy-2,4-dimethyl | 0.11 |  | 0.89 |  |  | 596 |
| Acrylonitrile Acrylonitrile | Phthalimide, N-vinyl- Phthalimide, N-(methacryloyloxy)- | 0.43 0.204 | 0.01 0.016 | 0.24 1.45 | 0.02 0.072 | Y | 1046 979 |
| Acrylonitrile | Pyridazinone, 3-(2-vinyl)-6-methyl- | 0.32 | 0.02 | 0.19 | 0.04 | N | 340 |
| Acrylonitrile | Pyridazinone, 3-(2-vinyl)-6-methyl-4,5- | 0.74 | 0.02 | 0.02 | 0.02 | N | 340 |
| Monomer 1 | Monomer 2 | r1 | ±95% | r2 | ±95% | Conv. | Refs. |
| --- | --- | --- | --- | --- | --- | --- | --- |
| Acrylonitrile | Pyrrolidone, N-vinyl- |  |  |  |  | Y | 213 |
| Acrylonitrile Acrylonitrile | Styrene, 4-methyl- Styrene, α-(trimethylsilyloxy)- | 0.079 0.05 | 0.005 | 0.227 0 | 0.021 | Y | 929 970 |
| Acrylonitrile Acrylonitrile | Styrene, m-methyl- Styrene, p-1-(2-hydroxy-butyl)- | 0.07 0.04 |  | 0.43 0.31 |  |  | 378 548 |
| Acrylonitrile | Styrene, p-1-(2-hydroxy-propyl)- | 0.1 |  | 0.53 |  |  | 380 |
| Acrylonitrile | Styrene, p-2-(2-hydroxy-propyl)- | 0.05 |  | 0.41 |  |  | 547 |
| Acrylonitrile | Tetrazole, 2-methyl-5-(4'-vinyl)phenyl- | 0.42 |  | 1.1 |  |  | 583 |
| Acrylonitrile | Toluenesulfonamide, N,N-methyl-vinyl- | 0.42 | 0.12 | 0.04 | 1.04 | Y | 80 |
| Acrylonitrile | 3,4,9,10-tetracarboxylic acid |  |  |  |  |  |  |
|  | Vinyl 3,3-bis(ethoxycarbonyl)propyl |  |  |  |  |  |  |
|  | ether |  |  |  |  |  |  |
| Acrylonitrile | Vinyl acetate |  |  |  |  | N | 235 |
| Acrylonitrile Acrylonitrile | Vinyl bromide Vinyl bromide | 2.79 2.25 | 0.2 | 0.06 0.06 | 0.04 | N | 268 268 |
| Acrylonitrile | Vinyl butyl ether |  |  |  |  | N | 345 |
| Monomer 1 | Monomer 2 |  | r1 | ±95% | r2 | ±95% | Conv. | Refs. |
| --- | --- | --- | --- | --- | --- | --- | --- | --- |
| Acrylonitrile | Vinyl butyl ether |  | 0.98 | 0.13 | -0.03 | 0.01 | N | 347 |
| Acrylonitrile | Vinyl butyl sulfide |  | 0.086 | 0.01 | 0.041 | 0.028 | Y | 303 |
| Acrylonitrile | Vinyl chloride |  | 3.26 | 0.34 | -0.01 | 0.037 | Y | 140 |
| Acrylonitrile | Vinyl chloride |  | 2.55 | 0.12 | 0.07 | 0.03 | N | 202 |
| Acrylonitrile | Vinyl chloride |  | 2.62 | 0.25 | 0.02 | 0.08 | N | 22 |
| Acrylonitrile | Vinyl chloride |  | 3.62 | 0.21 | 0.044 | 0.002 | Y | 238 |
| Acrylonitrile | Vinyl chloride |  | 3.65 | 0.22 | 0.052 | 0.01 | Y | 46 |
| Acrylonitrile Acrylonitrile | Vinyl chloride Vinyl chloroacetate |  | 4 4.18 | 0.33 | 0.04 -0.007 | 0.016 | Y | 529 362 |
| Acrylonitrile | Vinyl chloroacetate |  | 0.34 |  | 0.09 |  |  | 542 |
| Acrylonitrile Acrylonitrile | Vinyl chloroethyl ether Vinyl chloromethyl ketone |  | 1.04 0.064 | 0.05 0.019 | -0.02 0.88 | 0.02 0.12 | N Y | 116 356 |
| Acrylonitrile | Vinyl cymantrene |  | 0.446 | 0.048 | -0.065 | 0.093 | Y | 354 |
| Acrylonitrile | Vinyl dichloroacetate |  | 7.45 | 0.32 | 0.044 | 0.015 | N | 362 |
| Acrylonitrile | Vinyl dichloroacetate |  | 0.25 |  | 0.18 |  |  | 542 |
| Acrylonitrile | Vinyl dodecyl ether |  | 0.82 |  | 0 |  |  | 373 |
| Acrylonitrile | Vinyl ether |  | 0.94 |  | 0.02 |  |  | 386 |
| Acrylonitrile | Vinyl ethyl ether |  | 0.69 | 0.12 | 0.06 | 0.12 | N | 194 |
| Acrylonitrile | Vinyl ethyl oxalate |  | 1.34 | 0.45 | 0.06 | 0.03 | N | 285 |
| Acrylonitrile | Vinyl ethyl sulfide |  | 0.09 | 0.01 | 0.06 | 0.03 | N | 285 |
| Acrylonitrile | Vinyl ethyl sulfide |  | 0.06 | 0.01 | 0.05 | 0.03 | N | 336 |
| Acrylonitrile | Vinyl ethyl sulfoxide |  | 1.63 | 0.16 | -0.08 | 0.14 | Y | 286 |
| Acrylonitrile | Vinyl fluoride |  | 44 |  | 0.005 |  |  | 528 |
| Acrylonitrile | Vinyl fluoride |  | 24 |  | 1 |  |  | 590 |
| Acrylonitrile Acrylonitrile | Vinyl formate Vinyl hendecanoate |  | 2.54 1.88 | 1.79 0.44 | -0.004 0.09 | 0.12 0.91 | Y Y | 47 145 |
| Acrylonitrile Acrylonitrile | Vinyl isobutyl ether Vinyl isobutyl ether |  | -0.24 -0.05 | 0.26 0.07 | 0.7 0.99 | 0.09 0.06 | N N | 322 322 |
| Acrylonitrile | Vinyl isobutyl ether |  | 0.98 | 0.15 | -0.04 | 0.01 | N | 347 |
| Acrylonitrile | Vinyl isobutyl ether |  | 1.26 | 0.19 | -0.04 | 0.02 | N | 347 |
| Acrylonitrile |  | Vinyl isobutyl sulfide | 0.08 | 0.005 | 0.03 | 0.01 | N | 285 |
| Acrylonitrile |  | Vinyl isobutyl sulfide | 0.062 | 0.004 | 0.022 | 0.038 | Y | 303 |
| Acrylonitrile |  | Vinyl isobutyl sulfide | 0.08 | 0.004 | 0.03 | 0.01 | N | 336 |
| Acrylonitrile |  | Vinyl isothiocyanate | 0.36 |  | 1.4 |  |  | 542 |
| Acrylonitrile | Vinyl laurate |  | 4 |  | 0.04 |  |  | 381 |
| Acrylonitrile |  | Vinyl methyl ketone | 0.59 | 0.13 | 1.75 | 0.11 | Y | 140 |
| Acrylonitrile | Vinyl methyl ketone |  | 0.63 |  | 1.39 |  |  | 504 |
| Acrylonitrile | Vinyl octadecyl ether |  | 0.85 |  | 0 |  |  | 373 |
| Acrylonitrile | Vinyl octyl ether |  | 0.81 |  | 0 |  |  | 373 |
| Acrylonitrile | Vinyl phenyl ether |  | 2.5 |  | 0.23 |  |  | 556 |
| Acrylonitrile | Vinyl phenyl sulfide |  | 0.11 | 0.01 | 0.03 | 0.02 | N | 285 |
| Acrylonitrile | Vinyl phenyl sulfide |  | 0.11 | 0.01 | 0.03 | 0.01 | N | 336 |
| Acrylonitrile | Vinyl stearate |  | 4.639 | 0.015 | 0.078 | 0.007 | Y | 145 |
| Acrylonitrile | Vinyl tert-butyl sulfide |  | 0.09 | 0.024 | 0 | 0.013 | Y | 303 |
| Acrylonitrile | Vinyl trichloroacetate |  | 7.34 | 0.9 | 0.047 | 0.039 | Y | 362 |
| Acrylonitrile | Vinyl, α-chloro-, triethoxysilane |  |  |  |  |  | Y |  |
| Acrylonitrile | Vinyl, p-, benzylethylcarbinol |  | 0.04 |  | 0.31 |  |  | 591 |
| Acrylonitrile | Vinyl, p-, benzylmethylcarbinol |  | 0.11 | 0.17 | 0.54 | 0.2 | N | 48 |
| Acrylonitrile | Vinyl-tris(trimethoxysiloxy)-silane |  | 3.9 |  | 0.07 |  |  | 209 |
| Acrylonitrile | Vinyl-tris(trimethoxysiloxy)-silane |  | 3.85 |  | 0.08 |  |  | 573 |
| Acrylonitrile | Vinylbenzoate, p-, sodium |  | 0.174 | 0.04 | 0.23 | 0.34 | Y | 175 |
| Acrylonitrile | Vinylbenzoic acid, p- |  | 0.06 | 0.009 | 1.63 | 0.42 | Y | 175 |
| Acrylonitrile | Vinylene carbonate |  | 14.9 |  | 0.08 |  |  | 579 |
| Acrylonitrile | Vinylethynyl-4-piperidinol, |  | 0.08 |  | 0.38 |  |  | 783 |
|  | 1,2,5-trimethyl |  |  |  |  |  |  |  |
| Acrylonitrile | Vinylferrocene |  | 0.186 | 0.025 | 0.165 | 0.092 | Y | 294 |
| Acrylonitrile | Vinylferrocene |  | 0.16 |  | 0.15 |  |  | 294 |
| Acrylonitrile | Vinylhydroquinone |  | 0.56 | 0.36 | 0.04 | 0.03 | N | 338 |
| Acrylonitrile | Vinylidene chloride |  | 0.92 | 0.11 | 0.32 | 0.14 | Y | 138 |
| Acrylonitrile | Vinylidene chloride |  | 1.04 | 0.2 | 0.28 | 0.034 | Y | 238 |
| Acrylonitrile | Vinylidene chloride |  | 0.44 |  | 0.4 |  |  | 404 |
| Acrylonitrile | Vinylidene chloride |  | 0.58 |  | 0.42 |  |  | 404 |
| Acrylonitrile | Vinylidene chloride |  | 0.65 |  | 0.49 |  |  | 404 |
| Acrylonitrile | Vinylidene chloride |  | 0.57 |  | 0.69 |  |  | 404 |
| Acrylonitrile | Vinylidene chloride |  | 0.5 |  | 0.76 |  |  | 404 |
| Monomer 1 | Monomer 2 | r1 | ±95% | r2 | ±95% | Conv. | Refs. |
| --- | --- | --- | --- | --- | --- | --- | --- |
|  | tetrafluoroborate |  |  |  |  |  |  |
| Acrylonitrile, 2-fluoro- | Styrene |  |  |  |  | Y | 884 |
| Acrylonitrile, a-chloro- | Styrene | 0.03 | 0.02 | 0.13 | 0.04 |  | 806 |
| Acrylonitrile, a-perfluoropropyl- | Methacrylate, methyl | 0 | 0.05 | 1.9 | 0.3 |  | 926 |
|  | Methacrylate, methyl | 1.51 |  | 0.48 |  |  | 508 |
| dinitrobenzoate |  |  |  |  |  |  |  |
| Acryloyl-β-hydroxyethyl-3,5- | Methacrylate, N-ethyl- | 0.103 | 0.015 | 1.425 | 0.09 | Y | 701 |
| dinitrobenzoate | 3-hydroxymethylcarbazolyl |  |  |  |  |  |  |
| Acryloyloxy, 2-, benzoic acid | Methacrylate, N-methyl-N-phenyl- | 1.82 | 0.2 | 0.22 | 0.03 | N | 651 |
|  | 2-amino |  |  |  |  |  |  |
| Acryloyloxy, 2-, benzoic acid | Styrene | 0.64 | 0.02 | 0.06 | 0.02 | N | 651 |
| Allyl acetate | Vinyl chloride | 1.2 |  |  |  |  | 470 |
| Allyl alcohol | Acrylonitrile |  |  |  |  | N | 108 |
| Monomer 1 | Monomer 2 | r1 | ±95% | r2 | ±95% | Conv. | Refs. |
| --- | --- | --- | --- | --- | --- | --- | --- |
| Acrolein | Styrenesulfonate, p-, sodium | 0.395 | 0.092 | 0.327 | 0.033 | Y | 57 |
| Acrolein | Styrenesulfonate, p-, sodium | 0.26 | 0.16 | 0.047 | 0.071 | Y | 57 |
| Acrolein | Styrenesulfonate, p-, sodium | 0.113 | 0.018 | 0.01 | 0.009 | Y | 57 |
| Acrolein Acrolein diethylacetal | Vinyl chloride Acrylonitrile | 5.22 0.02 | 0.13 | 0.03 11.19 | 0.11 | N | 271 767 |
| Acrolein, methyl- Acrolein, methyl- | Acrylonitrile Acrylonitrile | 1.7 3.8 |  | 0.15 0.15 |  |  | 455 587 |
| Acryl-2'-ethyl-4,5,7-trinitro- | Acrylate, N-(2-hydroxyethyl)- | 0.585 | 0.028 | 0.912 | 0.079 | Y | 715 |
| 9-flurenone-2-carboxylate | carbazolyl |  |  |  |  |  |  |
| Acryl-2'-ethyl-4,5,7-trinitro-9-flurenone- | Methacrylate, N-(2-hydroxyethyl)- | 0.102 | 0.022 | 0.773 | 0.096 | Y | 703 |
| 2-carboxylate | carbazolyl |  |  |  |  |  |  |
| Acrylamide | Cinnamic acid, cis- | 3.84 | 0.68 |  | 0.28 | Y | 298 |
| Acrylamide Acrylamide | Crotonic acid Crotonic acid | 4.72 5.32 |  | 0.11 0.12 |  |  | 569 569 |
| Acrylamide | Crotonic acid, cis- |  |  |  |  | Y | 341 |
| Monomer 1 | Monomer 2 | r1 | ±95% | r2 | ±95% | Conv. | Refs. |
| --- | --- | --- | --- | --- | --- | --- | --- |
| Allyl chloride | Acrylate, methyl |  |  |  |  | Y | 204 |
| Allyl chloride | Methacrylate, methyl |  |  |  |  | Y | 204 |
| Allyl chloride | Styrene |  |  |  |  |  | 204 |
| Allylbenzene | Maleic anhydride |  |  |  |  | Y | 351 |
| Allylstearamide, N- | Acrylonitrile | 0.03 | 0.27 | 3.79 | 0.28 | Y | 119 |
| Allylstearamide, N- | Vinyl acetate | 0.68 | 0.26 | 0.923 | 0.092 | Y | 119 |
| Allylstearamide, N- | Vinylidene chloride | -0.24 | 0.19 | 5.22 | 0.15 | Y | 119 |
| Benzenesulfamide, p-methacrylamide- | Vinyl butyl ether | 3.4 | 0.1 | 0 |  |  | 1005 |
| Benzoate, p-(acryloylethoxy)-, | Benzoate, p-(acryloyloxy)-, | 0.36 |  | 0.91 |  |  | 881 |
| p-butoxy phenyl | p-butoxy phenyl |  |  |  |  |  |  |
| p-butoxy phenyl |  |  |  |  |  |  |  |
| Benzoate, p-(acryloyloxy)-, | Benzoate, p-(acryloyloxy)-, p-butoxy | 0.91 |  | 0.36 |  |  | 881 |
| p-butoxy phenyl | phenyl |  |  |  |  |  |  |
| p-butoxy phenyl |  |  |  |  |  |  |  |
| p-methoxy phenyl | p-butoxyphenyl |  |  |  |  |  |  |
| Monomer 1 | Monomer 2 | r1 | ±95% | r2 | ±95% | Conv. | Refs. |
| --- | --- | --- | --- | --- | --- | --- | --- |
| Benzoate, p-(acryloyloxy)-, phenyl | Benzoate, p-(acryloyloxy)-, p-butoxy phenyl | 1.5 |  | 0.49 |  |  | 881 |
| Benzoate, p-(acryloyloxy)-, phenyl | Benzoate, p-(methacryloyloxy)-, (p-octyloxy)phenyl | 0.23 |  | 1.26 |  |  | 881 |
| Benzoate, p-(acryloyloxy)-, p-butoxy phenyl | Benzoate, p-(acryloyloxy-ethoxy)-, p-butoxy phenyl | 0.91 |  | 0.36 |  |  | 856 |
| Benzoate, p-(acryloyloxy)-, p-butoxy phenyl | Benzoate, p-(acryloyloxy-ethoxy)-, phenyl | 0.32 |  | 0.61 |  |  | 856 |
| Benzoate, p-(acryloyloxy)-, phenyl | Benzoate, p-(acryloyloxy-ethoxy)-, p-methoxy phenyl | 1.5 |  | 0.49 |  |  | 856 |
| Benzoate, p-(acryloyloxy)-, phenyl | Benzoate, p-(methacryloyloxy-ethoxy)-, p-methoxy phenyl | 0.23 |  | 1.26 |  |  | 856 |
| Benzoate, p-(acryloyloxy-ethoxy)-, p-butoxy phenyl | Benzoate, p-(acryloyloxy)-, p-butoxy phenyl | 0.36 |  | 0.91 |  |  | 856 |
| Benzoate, p-(acryloyloxy-ethoxy)-, p-methoxy phenyl | Benzoate, p-(acryloyloxy)-, phenyl | 0.49 |  | 1.5 |  |  | 856 |
| Benzoate, p-(acryloyloxy-ethoxy)-,phenyl | Benzoate, p-(acryloyloxy)-, p-butoxy phenyl | 0.61 |  | 0.32 |  |  | 856 |
| Benzoate, p-(methacryloyloxy)-, p-octyloxy phenyl | Benzoate, p-(acryloyloxy)-, phenyl | 1.26 |  | 0.23 |  |  | 881 |
| Benzoate, p-(methacryloyloxyethoxy)-, p-octyloxy phenyl | Benzoate, p-(acryloyloxy)-, phenyl | 1.26 |  | 0.23 |  |  | 856 |
| Benzocyclobutane, a-methylene- | Maleic anhydride | 0.002 |  | 0.025 |  |  | 1083 |
| Benzocyclobutane, a-methylene- | Methacrylate, methyl | 0.46 |  | 0.32 |  |  | 1083 |
| Benzocyclobutene, 4-vinyl-Benzofuran, 2-vinyl- | Methacrylate, methyl Acrylate, butyl | 1.47 7.8 | 1.36 | 0.6 0.041 | 0.043 | N | 1085 1020 |
|  |  | 5.76 | 0.334 |  |  |  |  |
| Benzofuran, 2-vinyl- | Acrylate, ethyl |  |  | 0.015 | 0.01 | N | 1020 |
| Benzophenone, p-vinyl- | Styrene, p-N,N-dimethyl-aminomethyl- | 2.54 | 0.136 | 0.26 | 0.017 | Y | 86 |
| Benzothiazole, vinylmercapto- | Fumaronitrile |  |  |  |  | Y | 763 |
| Benzothiazole, vinylmercapto- | Maleic anhydride |  |  |  |  | Y | 763 |
| Benzothiazolone, N-[(methacroyloxy)-methyl] | Styrene | 3.1 | 0.01 | 0.35 | 0.02 |  | 960 |
| Bicyclo[2,2,1]hept-2-ene-5,6-dicarboximide, Methacrylate, methyl |  | 0 |  | 30.5 |  |  | 994 |
| Bicyclo[2,2,1]hept-2-ene-5,6-dicarboximide, Methacrylate, methyl |  | 0 |  | 108 |  |  | 994 |
| Bicyclo[2,2,1]hept-2-ene-5,6-dicarboximide, Styrene |  | 0 |  | 18.2 |  |  | 994 |
| Bicyclo[2,2,1]hept-2-ene-5,6-dicarboximide, Styrene |  | 0 |  | 89.2 |  |  | 994 |
| Bicyclo[2,2,1]hept-2-ene-5,6-dicarboximide, Vinyl acetate |  | 0.35 |  | 1.26 |  |  | 994 |
| Bicyclo[2,2,1]hept-2-ene-5,6-dicarboximide, Vinyl acetate |  | 0.15 |  | 1.46 |  |  | 994 |
| Bicyclo[2,2,1]hept-2-ene-5,6-dicarboximide, Vinyl acetate |  | 0.014 |  | 1.99 |  |  | 994 |
| Borazine, β-vinyl | Styrene | 0.001 | 0.016 | 4.53 | 0.62 |  | 1018 |
| Monomer 1 | Monomer 2 | r1 | ±95% | r2 | ±95% | Conv. | Refs. |
| --- | --- | --- | --- | --- | --- | --- | --- |
| Butadiene Butadiene | Acrylonitrile Acrylonitrile | 0.35 0.1 |  | 0.05 0.06 |  |  | 418 501 |
| Butadiene | Butadiene, 2-phthalidomethyl | 1.014 | 0.049 | 1.35 | 0.45 | Y | 735 |
| Butadiene | Ferrocene, ethyl-oc-cylopentadienylide | 0.02 |  | 1.51 |  |  | 699 |
| Butadiene | Maleamic acid, N-3-dimethylamino- | 0.37 | 0.04 | -0.08 | 0.03 | N | 679 |
|  | 6-methyl phenyl |  |  |  |  |  |  |
| Butadiene Butadiene | Maleate, diethyl Methacrylate, 2-(AW-dimethyl- | 8.08 1.06 |  | 0.11 0.35 |  |  | 466 600 |
|  | carbamoyloxy)ethyl |  |  |  |  |  |  |
| Butadiene Butadiene | Methacrylonitrile Methyleneglutaronitrile, 2- | 0.39 | 0.15 | 0.053 | 0.016 | Y N | 257 196 |
| Butadiene | Styrene |  |  |  |  | Y | 21 |
| Butadiene, l-(2-hydroxyethylthio)- | Styrene, /?-chloro- | 3.27 |  | 0.24 |  |  | 810 |
| Monomer 1 | Monomer 2 | T1 | ±95% | r2 | ±95% | Conv. | Refs. |
| --- | --- | --- | --- | --- | --- | --- | --- |
| Butadiene, 2,3-dichloro- | Methacrylate, methyl Butadiene, 2,3-dichloro- Phosphonic acid, a-phenylvinyl- | 11.04 7.75 |  | 0.08 0.07 |  | Y | 61 588 |
| Butadiene, 2,3-chloro- |  | 5.19 |  | 0.06 |  |  | 457 |
| Butadiene, 2,3-chloro- | Acrylate, methyl Butadiene, 2,3-chloro- Acrylonitrile | 10.4 5.35 |  | 0.06 0.04 |  | Y | 61 402 |
| Butadiene, 2,3-chloro- Butadiene, hexafluoro- |  | 5.47 |  | 0.1 |  |  | 127 |
| Butadiene, 2,3-dichloro- | Methacrylate, methyl | 11.04 | 0.08 |  |  | Y | 61 |
| Butadiene, 2-chloro- | Methacrylate, methyl | 6.33 |  | 0.08 |  | Y |  |
| Butadiene, 2-chloro- | Vinyl butyrate |  |  |  |  | N | 247 |
| Butadiene, 2-chloro- | Vinyl propionate |  |  |  |  | N | 247 |
| Butadiene, 2-chloro- | Vinylidene cyanide |  |  |  |  | Y | 82 |
| Butadiene, 2-phthalidomethyl- | Butadiene | 1.35 | 0.45 | 1.014 | 0.049 | Y | 735 |
| 61 | Butadiene, 2-chloro- Methacrylic acid Butadiene, 2-chloro- Phosphonate, vinyl-,dimethyl Butadiene, 2-chloro- Phosphonic acid, a-phenylvinyl- Butadiene, 2-fluoro- Methacrylate, methyl | 2.52 7.5 7.5 1.23 | 0.2 1.77 | -0.035 0.1 0.1 0.76 | 0.058 0.77 | Y Y | 546 174 |
| 259 |  |  |  |  |  |  |  |
| 594 |  |  |  |  |  |  |  |
| Monomer 1 | Monomer 2 | r1 | ±95% | r2 | ±95% | Conv. | Refs. |
| --- | --- | --- | --- | --- | --- | --- | --- |
| Butadiene-1-carboxylate, S-(-)-a-phenethyl- | Styrene | 6.81 | 1.68 | 0.45 | 0.13 | Y | 748 |
| ammonium |  |  |  |  |  |  |  |
| Butene, cis-2- | Maleimide, N-cyclohexyl- | 3 |  | 0 |  |  | 995 |
| Butene-1 | Ethylene | 3.25 |  |  |  |  | 388 |
| Butene-1, 4-cyclohexyl- | Acrylonitrile | 0.014 | 0.055 | 5.03 | 0.76 | Y | 24 |
| Butene-2 | Ethylene |  |  | 7.5 |  |  | 477 |
| Butenoate, 3-phenyl-3-, methyl | Styrene | -0.532 | 0.512 | 1.97 | 0.364 | Y | 1008 |
| Caprolactam, N-vinyl- | Crotonaldehyde | 0.31 |  |  |  |  | 875 |
| Carbamate, N-phenyl-, vinyl | Methacrylate, butyl | 0.329 |  |  |  |  | 833 |
| Carbamate, N-phenyl-, vinyl | Methacrylate, di-, triethylene-glycol | 0.034 | 0.504 |  |  |  | 833 |
| Butadiene, hexafluoro-Butadiene, 2-chloro-0.1Butadiene-1-carboxylate, ethylAcrylonitrile3.2Butene-1Vinyl acetate0.11Butene-1, 3,3-dimethyl-Vinyl chloride-0.07Butene-1, 4-(p-chlorophenyl)-Acrylonitrile-0.066Butene-2Vinyl chloride-1.79Butene-2, 2-methyl-Vinyl chloride0.3Butene-2, cis-Acrylonitrile0.11Caprolactam, N-vinyl-Crotonaldehyde0.31Caprolactam, N-vinyl-Crotonaldehyde0.31Caprolactam, N-vinyl-Vinyl acetate0.31Caprolactam, N-vinyl-Vinyl butyl ether3.1Carbamate, N,N-diethyl-, vinylStyrene-0.08Carbamate, N,N-diethyl-, vinylVinyl acetate0.130.19Carbamate, N-phenyl-, vinylMethacrylate, di-, triethylene-glycol0.0340.504 | 0.422.50.0445.225.310.0055.30.18 | 5.470.31.556.184.683.38.5222.32000.630.0329.561.7 | 0.2413.570.632.1810.540.733.590.04 | Y Y Y N N Y Y Y Y | 127791211624329329211211875907557215197197833 |  |  |
| Monomer 1 |  | Monomer 2 | r1 | ±95% | r2 | ±95% | Conv. | Refs. |
| --- | --- | --- | --- | --- | --- | --- | --- | --- |
| Carbamate, N-vinyl-, ethyl |  | Pyrrolidone, N-vinyl- | 0.371 | 0.05 | 1.77 | 0.12 | Y | 81 |
| Carbamate, N-vinyl-, ethyl |  | Vinyl acetate | 2.09 |  | 0.39 |  |  | 629 |
| Carbamate, N-vinyl-, ethyl |  | Vinyl acetate | 0.4 | 0.26 | 0.418 | 0.063 | Y | 81 |
| Carbamate, N-vinyl-, tert-butyl |  | Vinyl acetate | 0.46 | 0.03 | 1.12 | 0.07 | N | 827 |
| Carbamate, N-vinyl-, tert-butyl |  | Methacrylate, methyl | 0.17 | 0.1 | 1.87 | 0.2 |  | 991 |
| Carbamate, N-vinyl-, tert-butyl |  | N-Vinylpyrrolidone | 2.4 | 0.5 | 0.4 | 0.06 |  | 991 |
| Carbazole, 2-butenyl- |  | Carbazole, 9-vinyl- | 0.02 | 0.003 | 2.6 | 0.5 |  | 904 |
| Carbazole, 9-propenyl- |  | Carbazole, 9-vinyl- | 0.02 | 0.003 | 2.8 | 0.5 |  | 904 |
| Carbazole, 9-vinyl- |  | Carbazole, 2-butenyl- | 2.6 | 0.5 | 0.02 | 0.003 |  | 904 |
| Carbazole, 9-vinyl- |  | Carbazole, 9-propenyl- | 2.8 | 0.5 | 0.02 | 0.003 |  | 904 |
| Carbazole, N-butenyl- |  | Carbazole, N-vinyl- | 0.02 |  | 2.6 |  |  | 871 |
| Carbazole, N-methyl-3-vinyl |  | Styrene | 1.404 | 0.146 | 0.735 | 0.067 |  | 806 |
| Carbazole, N-propenyl- |  | Carbazole, N-vinyl- | 0.02 |  | 2.8 |  |  | 871 |
| Carbazole, N-vinyl- |  | Acenaphthalene | -0.03 | 0.12 | 6.62 | 1.77 | N | 331 |
| Carbazole, N-vinyl- |  | Acrylate, ethyl | 0.27 |  | 1.1 |  |  | 757 |
| Carbazole, N-vinyl- |  | Acrylate, methyl | 0.049 | 0.029 | 0.53 | 0.13 | Y | 13 |
| Carbazole, N-vinyl- |  | Acrylate, methyl | 0.11 |  | 0.43 |  |  | 551 |
| Carbazole, N-vinyl- |  | Acrylate, methyl | 0.028 | 0.045 | 0.51 | 0.073 | Y | 98 |
| Carbazole, N-vinyl- |  | Acrylonitrile | 0.09 | 0.04 | 0.39 | 0.04 | N | 269 |
| Carbazole, N-vinyl- |  | Carbazole, N-butenyl- | 2.6 |  | 0.02 |  |  | 871 |
| Carbazole, N-vinyl- |  | Carbazole, N-propenyl- | 2.8 |  | 0.02 |  |  | 871 |
| Carbazole, N-vinyl- |  | Fumarate, diisopropyl | 0 |  | 0 |  |  | 1038 |
| Carbazole, N-vinyl- |  | Maleate, diethyl | 0.21 | 0.05 | 0 | 0.01 | N | 361 |
| Carbazole, N-vinyl- |  | Maleate, dimethyl | 0.51 | 0.11 | 0 | 0.01 | N | 361 |
| Carbazole, N-vinyl- |  | Methacrylate, methyl | 0.14 | 0.03 | 1.55 | 0.16 | N | 11 |
| Carbazole, N-vinyl- |  | Methacrylate, methyl | 0.033 | 0.015 | 2.12 | 0.14 | Y | 13 |
| Carbazole, N-vinyl- |  | Methacrylate, methyl | 0.06 |  | 1.8 |  |  | 738 |
| Carbazole, N-vinyl- |  | Methacrylate, methyl | 0.75 |  | 0.57 |  |  | 738 |
| Carbazole, N-vinyl- |  | Methacrylate, methyl | 0.08 | 0.05 | 1.84 | 0.26 | N | 758 |
| Carbazole, N-vinyl- |  | Methacrylate, methyl | 0.33 | 0.18 | 0.44 | 0.22 | N | 758 |
| Carbazole, N-vinyl- |  | Methacrylate, methyl | 0.031 | 0.022 | 2.123 | 0.048 | Y | 98 |
| Carbazole, N-vinyl- |  | Propene, 2,3-dichloro- | 1 | 0.06 | 0 | 1.34 | N | 376 |
| Carbazole, N-vinyl- |  | Styrene | -0.02 | 0.034 | 5.93 | 1.05 | Y | 13 |
| Carbazole, N-vinyl- |  | Styrene | 0.032 | 0.057 | 5.72 | 0.4 | Y | 98 |
| Carbazole, N-vinyl- |  | Styrene, p-chloro- | 0.02 |  | 7 |  |  | 551 |
| Carbazole, N-vinyl- |  | Succinimide, N-vinyl- | 0.04 | 0.09 | 0.11 | 0.83 | Y | 284 |
| Carbazole, N-vinyl- |  | Vinyl acetate | 2.67 | 0.13 | 0.126 | 0.023 | Y | 246 |
| Carbazole, N-vinyl- |  | Vinyl acetate | 3.02 |  | 0.15 |  |  | 246 |
| Carbazole, N-vinyl- |  | Vinyl acetate | 3.9 |  | 0.13 |  |  | 551 |
| Carbazole, N-vinyl- |  | Vinyl butyrate | 1.33 | 0.34 | 0.07 | 0.12 | Y | 246 |
| Carbazole, N-vinyl- |  | Vinyl chloride | 4.77 |  | 0.17 |  |  | 427 |
| Carbazole, N-vinyl- |  | Vinyl formate | 4.142 | 0.011 | 0.192 | 0.001 | Y | 246 |
| Carbazole, N-vinyl- |  | Vinyl propionate | 1.69 | 0.21 | 0.081 | 0.073 | Y | 246 |
| Carbazole, N-vinyl- |  | Vinyl thiolacetate | 0.44 | 0.28 | 0.45 | 0.15 | N | 97 |
| Carbazole, N-vinyl- |  | Vinylidene chloride | 3.6 | 0.12 | -0.023 | 0.068 | Y | 13 |
| Carbazole, N-vinyl- |  | Vinylidene chloride | 3.65 | 0.3 | -0.008 | 0.018 | Y | 98 |
| Carbon monoxide |  | Ethylene | 0.32 | 0.65 | 0.068 | 0.012 | Y | 51 |
| Carbon monoxide |  | Ethylene | 0.004 | 0.012 | 0.025 | 0.006 | Y | 51 |
| Carbon monoxide |  | Ethylene | -0.15 | 0.07 | 0.04 | 0.01 | N | 52 |
| Carbon monoxide |  | Ethylene | 0 |  | 0.5 |  |  | 52 |
| Carbon monoxide |  | Vinyl acetate | 0.33 |  | 0.24 |  |  | 474 |
| Carbon monoxide |  | Vinyl chloride | 0.121 | 0.011 | 13.52 | 0.25 | Y | 184 |
| Cinnamat, methyl |  | Styrene | 0.04 | 0.13 | 1.799 | 0.073 | Y | 488 |
| Cinnamate, 2-chloroethyl |  | Styrene | 0.01 | 0.11 | 1.394 | 0.068 | Y | 488 |
| Cinnamate, α-cyano-, 2-ethylhexyl |  | Styrene | 0.06 | 0.01 | 0.58 | 0.004 | N | 282 |
| Cinnamate, α-cyano-, benzyl |  | Styrene | -0.16 | 0.17 | 0.4 | 0.03 | N | 282 |
| Cinnamate, α-cyano-, butyl |  | Styrene | -0.09 | 0.08 | 0.47 | 0.03 | N | 282 |
| Cinnamate, α-cyano-, cyclohexyl |  | Styrene | -0.24 | 0.22 | 0.37 | 0.04 | N | 282 |
| Cinnamate, α-cyano-, ethyl |  | Acrylonitrile | -0.18 | 0.15 | 12.6 | 2.3 | Y | 310 |
| Cinnamate, α-cyano-, ethyl |  | Styrene |  |  |  |  | Y | 134 |
| Cinnamate, α-cyano-, hexyl |  | Styrene | -0.17 | 0.26 | 0.39 | 0.04 | N | 282 |
